Repository: danielirvingdls/XPDF_Workshop_2024

# XPDF Analysis Workshop 2024

Here you will find all the data provided from the XPDF Analysis Workshop 2024

More information can be found here: https://diamondlightsource.atlassian.net/wiki/spaces/I151WEB/pages/1357381635/XPDF+Analysis+Workshop+2024

Any questions, please email: xpdf@diamond.ac.uk

File: SAPA_Tutorials/BaTiO3/batch_modes.inp (part 1 of 2)
'{{{ ===R-factors and control information===r_wp 0.0 r_exp 0.0 r_p 0.0 r_wp_dash 0.0 r_exp_dash 0.0 weighted_Durbin_Watson 0.0 gof 0.0 
iters 10000000 
chi2_convergence_criteria 0.001 
continue_after_convergence 
prm dummy  0.00000` val_on_continue = If(Cycle == 10, Get(iters) = 0, 0); 
'}}}
'{{{ ===File Input and Instrumental Parameters=== ' File input macro example. The ##n## is replaced when called. 
macro file_in_(n) 
{
 C:\workingdirs\sapa_2024\sapa-main\Notebook_Tutorials\BaTiO3\BaTiO3_##n##K.xy 
} 
xdd file_in_(VAR) 
   weighting = 1; 
   neutron_data 
pdf_data 
start_X 1.7 
finish_X 10.0 
   dQ_damping(!dQ,0.033) 
   convolute_Qmax_Sinc(!Qmax,40.0) 
'}}}'{{{=== PHASE INFORMATION === 
      str 
         a lprm_a 8.07084 
         b lprm_b = lprm_a; 
         c lprm_c = lprm_a; 
         al !lprm_al 90.00000 
         be !lprm_be 90.00000 
         ga !lprm_ga 90.00000 
         volume 525.72207 
         space_group 1 
         pdf_zero -0.01 
'}}}
 
 
 
'{{{====== MODE DEFINITIONS ===== 
'{{{===GM4-=== 
#ifndef GM4- 
prm !a1 0.00000 min -2.282583884957772 max 2.282583884957772 val_on_continue = Rand(-1.141291942478886,1.0); ' Pm-3m[0,0,0]GM4-(a,b,c)[Ba1:a:dsp]T1u(a) 
prm !a2 0.00000 min -2.282583884957772 max 2.282583884957772 val_on_continue = Rand(-1.141291942478886,1.0); ' Pm-3m[0,0,0]GM4-(a,b,c)[Ba1:a:dsp]T1u(b) 
prm !a3 0.00000 min -2.282583884957772 max 2.282583884957772 val_on_continue = Rand(-1.141291942478886,1.0); ' Pm-3m[0,0,0]GM4-(a,b,c)[Ba1:a:dsp]T1u(c) 
prm !a25 0.00000 min -2.282583884957772 max 2.282583884957772 val_on_continue = Rand(-1.141291942478886,1.0); ' Pm-3m[0,0,0]GM4-(a,b,c)[Ti1:b:dsp]T1u(a) 
prm !a26 0.00000 min -2.282583884957772 max 2.282583884957772 val_on_continue = Rand(-1.141291942478886,1.0); ' Pm-3m[0,0,0]GM4-(a,b,c)[Ti1:b:dsp]T1u(b) 
prm !a27 0.00000 min -2.282583884957772 max 2.282583884957772 val_on_continue = Rand(-1.141291942478886,1.0); ' Pm-3m[0,0,0]GM4-(a,b,c)[Ti1:b:dsp]T1u(c) 
prm !a49 0.00000 min -2.282583884957772 max 2.282583884957772 val_on_continue = Rand(-1.141291942478886,1.0); ' Pm-3m[0,0,0]GM4-(a,b,c)[O1:c:dsp]A2u(a) 
prm !a50 0.00000 min -2.282583884957772 max 2.282583884957772 val_on_continue = Rand(-1.141291942478886,1.0); ' Pm-3m[0,0,0]GM4-(a,b,c)[O1:c:dsp]A2u(b) 
prm !a51 0.00000 min -2.282583884957772 max 2.282583884957772 val_on_continue = Rand(-1.141291942478886,1.0); ' Pm-3m[0,0,0]GM4-(a,b,c)[O1:c:dsp]A2u(c) 
prm !a52 0.00000 min -3.227888960619755 max 3.227888960619755 val_on_continue = Rand(-1.6139444803098775,1.0); ' Pm-3m[0,0,0]GM4-(a,b,c)[O1:c:dsp]Eu(a) 
prm !a53 0.00000 min -3.227888960619755 max 3.227888960619755 val_on_continue = Rand(-1.6139444803098775,1.0); ' Pm-3m[0,0,0]GM4-(a,b,c)[O1:c:dsp]Eu(b) 
prm !a54 0.00000 min -3.227888960619755 max 3.227888960619755 val_on_continue = Rand(-1.6139444803098775,1.0); ' Pm-3m[0,0,0]GM4-(a,b,c)[O1:c:dsp]Eu(c) 
#endif 
#ifdef GM4- 
prm a1 0.00000 min -2.282583884957772 max 2.282583884957772 val_on_continue = Rand(-1.141291942478886,1.0); ' Pm-3m[0,0,0]GM4-(a,b,c)[Ba1:a:dsp]T1u(a) 
prm a2 0.00000 min -2.282583884957772 max 2.282583884957772 val_on_continue = Rand(-1.141291942478886,1.0); ' Pm-3m[0,0,0]GM4-(a,b,c)[Ba1:a:dsp]T1u(b) 
prm a3 0.00000 min -2.282583884957772 max 2.282583884957772 val_on_continue = Rand(-1.141291942478886,1.0); ' Pm-3m[0,0,0]GM4-(a,b,c)[Ba1:a:dsp]T1u(c) 
prm a25 0.00000 min -2.282583884957772 max 2.282583884957772 val_on_continue = Rand(-1.141291942478886,1.0); ' Pm-3m[0,0,0]GM4-(a,b,c)[Ti1:b:dsp]T1u(a) 
prm a26 0.00000 min -2.282583884957772 max 2.282583884957772 val_on_continue = Rand(-1.141291942478886,1.0); ' Pm-3m[0,0,0]GM4-(a,b,c)[Ti1:b:dsp]T1u(b) 
prm a27 0.00000 min -2.282583884957772 max 2.282583884957772 val_on_continue = Rand(-1.141291942478886,1.0); ' Pm-3m[0,0,0]GM4-(a,b,c)[Ti1:b:dsp]T1u(c) 
prm a49 0.00000 min -2.282583884957772 max 2.282583884957772 val_on_continue = Rand(-1.141291942478886,1.0); ' Pm-3m[0,0,0]GM4-(a,b,c)[O1:c:dsp]A2u(a) 
prm a50 0.00000 min -2.282583884957772 max 2.282583884957772 val_on_continue = Rand(-1.141291942478886,1.0); ' Pm-3m[0,0,0]GM4-(a,b,c)[O1:c:dsp]A2u(b) 
prm a51 0.00000 min -2.282583884957772 max 2.282583884957772 val_on_continue = Rand(-1.141291942478886,1.0); ' Pm-3m[0,0,0]GM4-(a,b,c)[O1:c:dsp]A2u(c) 
prm a52 0.00000 min -3.227888960619755 max 3.227888960619755 val_on_continue = Rand(-1.6139444803098775,1.0); ' Pm-3m[0,0,0]GM4-(a,b,c)[O1:c:dsp]Eu(a) 
prm a53 0.00000 min -3.227888960619755 max 3.227888960619755 val_on_continue = Rand(-1.6139444803098775,1.0); ' Pm-3m[0,0,0]GM4-(a,b,c)[O1:c:dsp]Eu(b) 
prm a54 0.00000 min -3.227888960619755 max 3.227888960619755 val_on_continue = Rand(-1.6139444803098775,1.0); ' Pm-3m[0,0,0]GM4-(a,b,c)[O1:c:dsp]Eu(c) 
#endif 
'}}} 
'{{{===R4-=== 
#ifndef R4- 
prm !a4 0.00000 min -2.282583884957772 max 2.282583884957772 val_on_continue = Rand(-1.141291942478886,1.0); ' Pm-3m[1/2,1/2,1/2]R4-(a,b,c)[Ba1:a:dsp]T1u(a) 
prm !a5 0.00000 min -2.282583884957772 max 2.282583884957772 val_on_continue = Rand(-1.141291942478886,1.0); ' Pm-3m[1/2,1/2,1/2]R4-(a,b,c)[Ba1:a:dsp]T1u(b) 
prm !a6 0.00000 min -2.282583884957772 max 2.282583884957772 val_on_continue = Rand(-1.141291942478886,1.0); ' Pm-3m[1/2,1/2,1/2]R4-(a,b,c)[Ba1:a:dsp]T1u(c) 
prm !a61 0.00000 min -3.227888960619755 max 3.227888960619755 val_on_continue = Rand(-1.6139444803098775,1.0); ' Pm-3m[1/2,1/2,1/2]R4-(a,b,c)[O1:c:dsp]Eu(a) 
prm !a62 0.00000 min -3.227888960619755 max 3.227888960619755 val_on_continue = Rand(-1.6139444803098775,1.0); ' Pm-3m[1/2,1/2,1/2]R4-(a,b,c)[O1:c:dsp]Eu(b) 
prm !a63 0.00000 min -3.227888960619755 max 3.227888960619755 val_on_continue = Rand(-1.6139444803098775,1.0); ' Pm-3m[1/2,1/2,1/2]R4-(a,b,c)[O1:c:dsp]Eu(c) 
#endif 
#ifdef R4- 
prm a4 0.00000 min -2.282583884957772 max 2.282583884957772 val_on_continue = Rand(-1.141291942478886,1.0); ' Pm-3m[1/2,1/2,1/2]R4-(a,b,c)[Ba1:a:dsp]T1u(a) 
prm a5 0.00000 min -2.282583884957772 max 2.282583884957772 val_on_continue = Rand(-1.141291942478886,1.0); ' Pm-3m[1/2,1/2,1/2]R4-(a,b,c)[Ba1:a:dsp]T1u(b) 
prm a6 0.00000 min -2.282583884957772 max 2.282583884957772 val_on_continue = Rand(-1.141291942478886,1.0); ' Pm-3m[1/2,1/2,1/2]R4-(a,b,c)[Ba1:a:dsp]T1u(c) 
prm a61 0.00000 min -3.227888960619755 max 3.227888960619755 val_on_continue = Rand(-1.6139444803098775,1.0); ' Pm-3m[1/2,1/2,1/2]R4-(a,b,c)[O1:c:dsp]Eu(a) 
prm a62 0.00000 min -3.227888960619755 max 3.227888960619755 val_on_continue = Rand(-1.6139444803098775,1.0); ' Pm-3m[1/2,1/2,1/2]R4-(a,b,c)[O1:c:dsp]Eu(b) 
prm a63 0.00000 min -3.227888960619755 max 3.227888960619755 val_on_continue = Rand(-1.6139444803098775,1.0); ' Pm-3m[1/2,1/2,1/2]R4-(a,b,c)[O1:c:dsp]Eu(c) 
#endif 
'}}} 
'{{{===X3-=== 
#ifndef X3- 
prm !a7 0.00000 min -2.282583884957772 max 2.282583884957772 val_on_continue = Rand(-1.141291942478886,1.0); ' Pm-3m[0,1/2,0]X3-(a;b;c)[Ba1:a:dsp]T1u(a) 
prm !a8 0.00000 min -2.282583884957772 max 2.282583884957772 val_on_continue = Rand(-1.141291942478886,1.0); ' Pm-3m[0,1/2,0]X3-(a;b;c)[Ba1:a:dsp]T1u(b) 
prm !a9 0.00000 min -2.282583884957772 max 2.282583884957772 val_on_continue = Rand(-1.141291942478886,1.0); ' Pm-3m[0,1/2,0]X3-(a;b;c)[Ba1:a:dsp]T1u(c) 
prm !a85 0.00000 min -2.282583884957772 max 2.282583884957772 val_on_continue = Rand(-1.141291942478886,1.0); ' Pm-3m[0,1/2,0]X3-(a;b;c)[O1:c:dsp]A2u(a) 
prm !a86 0.00000 min -2.282583884957772 max 2.282583884957772 val_on_continue = Rand(-1.141291942478886,1.0); ' Pm-3m[0,1/2,0]X3-(a;b;c)[O1:c:dsp]A2u(b) 
prm !a87 0.00000 min -2.282583884957772 max 2.282583884957772 val_on_continue = Rand(-1.141291942478886,1.0); ' Pm-3m[0,1/2,0]X3-(a;b;c)[O1:c:dsp]A2u(c) 
#endif 
#ifdef X3- 
prm a7 0.00000 min -2.282583884957772 max 2.282583884957772 val_on_continue = Rand(-1.141291942478886,1.0); ' Pm-3m[0,1/2,0]X3-(a;b;c)[Ba1:a:dsp]T1u(a) 
prm a8 0.00000 min -2.282583884957772 max 2.282583884957772 val_on_continue = Rand(-1.141291942478886,1.0); ' Pm-3m[0,1/2,0]X3-(a;b;c)[Ba1:a:dsp]T1u(b) 
prm a9 0.00000 min -2.282583884957772 max 2.282583884957772 val_on_continue = Rand(-1.141291942478886,1.0); ' Pm-3m[0,1/2,0]X3-(a;b;c)[Ba1:a:dsp]T1u(c) 
prm a85 0.00000 min -2.282583884957772 max 2.282583884957772 val_on_continue = Rand(-1.141291942478886,1.0); ' Pm-3m[0,1/2,0]X3-(a;b;c)[O1:c:dsp]A2u(a) 
prm a86 0.00000 min -2.282583884957772 max 2.282583884957772 val_on_continue = Rand(-1.141291942478886,1.0); ' Pm-3m[0,1/2,0]X3-(a;b;c)[O1:c:dsp]A2u(b) 
prm a87 0.00000 min -2.282583884957772 max 2.282583884957772 val_on_continue = Rand(-1.141291942478886,1.0); ' Pm-3m[0,1/2,0]X3-(a;b;c)[O1:c:dsp]A2u(c) 
#endif 
'}}} 
'{{{===X5-=== 
#ifndef X5- 
prm !a10 0.00000 min -2.282583884957772 max 2.282583884957772 val_on_continue = Rand(-1.141291942478886,1.0); ' Pm-3m[0,1/2,0]X5-(a,b;c,d;e,f)[Ba1:a:dsp]T1u(a) 
prm !a11 0.00000 min -2.282583884957772 max 2.282583884957772 val_on_continue = Rand(-1.141291942478886,1.0); ' Pm-3m[0,1/2,0]X5-(a,b;c,d;e,f)[Ba1:a:dsp]T1u(b) 
prm !a12 0.00000 min -2.282583884957772 max 2.282583884957772 val_on_continue = Rand(-1.141291942478886,1.0); ' Pm-3m[0,1/2,0]X5-(a,b;c,d;e,f)[Ba1:a:dsp]T1u(c) 
prm !a13 0.00000 min -2.282583884957772 max 2.282583884957772 val_on_continue = Rand(-1.141291942478886,1.0); ' Pm-3m[0,1/2,0]X5-(a,b;c,d;e,f)[Ba1:a:dsp]T1u(d) 
prm !a14 0.00000 min -2.282583884957772 max 2.282583884957772 val_on_continue = Rand(-1.141291942478886,1.0); ' Pm-3m[0,1/2,0]X5-(a,b;c,d;e,f)[Ba1:a:dsp]T1u(e) 
prm !a15 0.00000 min -2.282583884957772 max 2.282583884957772 val_on_continue = Rand(-1.141291942478886,1.0); ' Pm-3m[0,1/2,0]X5-(a,b;c,d;e,f)[Ba1:a:dsp]T1u(f) 
prm !a88 0.00000 min -2.282583884957772 max 2.282583884957772 val_on_continue = Rand(-1.141291942478886,1.0); ' Pm-3m[0,1/2,0]X5-(a,b;c,d;e,f)[O1:c:dsp]Eu(a) 
prm !a89 0.00000 min -2.282583884957772 max 2.282583884957772 val_on_continue = Rand(-1.141291942478886,1.0); ' Pm-3m[0,1/2,0]X5-(a,b;c,d;e,f)[O1:c:dsp]Eu(b) 
prm !a90 0.00000 min -2.282583884957772 max 2.282583884957772 val_on_continue = Rand(-1.141291942478886,1.0); ' Pm-3m[0,1/2,0]X5-(a,b;c,d;e,f)[O1:c:dsp]Eu(c) 
prm !a91 0.00000 min -2.282583884957772 max 2.282583884957772 val_on_continue = Rand(-1.141291942478886,1.0); ' Pm-3m[0,1/2,0]X5-(a,b;c,d;e,f)[O1:c:dsp]Eu(d) 
prm !a92 0.00000 min -2.282583884957772 max 2.282583884957772 val_on_continue = Rand(-1.141291942478886,1.0); ' Pm-3m[0,1/2,0]X5-(a,b;c,d;e,f)[O1:c:dsp]Eu(e) 
prm !a93 0.00000 min -2.282583884957772 max 2.282583884957772 val_on_continue = Rand(-1.141291942478886,1.0); ' Pm-3m[0,1/2,0]X5-(a,b;c,d;e,f)[O1:c:dsp]Eu(f) 
#endif 
#ifdef X5- 
prm a10 0.00000 min -2.282583884957772 max 2.282583884957772 val_on_continue = Rand(-1.141291942478886,1.0); ' Pm-3m[0,1/2,0]X5-(a,b;c,d;e,f)[Ba1:a:dsp]T1u(a) 
prm a11 0.00000 min -2.282583884957772 max 2.282583884957772 val_on_continue = Rand(-1.141291942478886,1.0); ' Pm-3m[0,1/2,0]X5-(a,b;c,d;e,f)[Ba1:a:dsp]T1u(b) 
prm a12 0.00000 min -2.282583884957772 max 2.282583884957772 val_on_continue = Rand(-1.141291942478886,1.0); ' Pm-3m[0,1/2,0]X5-(a,b;c,d;e,f)[Ba1:a:dsp]T1u(c) 
prm a13 0.00000 min -2.282583884957772 max 2.282583884957772 val_on_continue = Rand(-1.141291942478886,1.0); ' Pm-3m[0,1/2,0]X5-(a,b;c,d;e,f)[Ba1:a:dsp]T1u(d) 
prm a14 0.00000 min -2.282583884957772 max 2.282583884957772 val_on_continue = Rand(-1.141291942478886,1.0); ' Pm-3m[0,1/2,0]X5-(a,b;c,d;e,f)[Ba1:a:dsp]T1u(e) 
prm a15 0.00000 min -2.282583884957772 max 2.282583884957772 val_on_continue = Rand(-1.141291942478886,1.0); ' Pm-3m[0,1/2,0]X5-(a,b;c,d;e,f)[Ba1:a:dsp]T1u(f) 
prm a88 0.00000 min -2.282583884957772 max 2.282583884957772 val_on_continue = Rand(-1.141291942478886,1.0); ' Pm-3m[0,1/2,0]X5-(a,b;c,d;e,f)[O1:c:dsp]Eu(a) 
prm a89 0.00000 min -2.282583884957772 max 2.282583884957772 val_on_continue = Rand(-1.141291942478886,1.0); ' Pm-3m[0,1/2,0]X5-(a,b;c,d;e,f)[O1:c:dsp]Eu(b) 
prm a90 0.00000 min -2.282583884957772 max 2.282583884957772 val_on_continue = Rand(-1.141291942478886,1.0); ' Pm-3m[0,1/2,0]X5-(a,b;c,d;e,f)[O1:c:dsp]Eu(c) 
prm a91 0.00000 min -2.282583884957772 max 2.282583884957772 val_on_continue = Rand(-1.141291942478886,1.0); ' Pm-3m[0,1/2,0]X5-(a,b;c,d;e,f)[O1:c:dsp]Eu(d) 
prm a92 0.00000 min -2.282583884957772 max 2.282583884957772 val_on_continue = Rand(-1.141291942478886,1.0); ' Pm-3m[0,1/2,0]X5-(a,b;c,d;e,f)[O1:c:dsp]Eu(e) 
prm a93 0.00000 min -2.282583884957772 max 2.282583884957772 val_on_continue = Rand(-1.141291942478886,1.0); ' Pm-3m[0,1/2,0]X5-(a,b;c,d;e,f)[O1:c:dsp]Eu(f) 
#endif 
'}}} 
'{{{===M3-=== 
#ifndef M3- 
prm !a16 0.00000 min -2.282583884957772 max 2.282583884957772 val_on_continue = Rand(-1.141291942478886,1.0); ' Pm-3m[1/2,1/2,0]M3-(a;b;c)[Ba1:a:dsp]T1u(a) 
prm !a17 0.00000 min -2.282583884957772 max 2.282583884957772 val_on_continue = Rand(-1.141291942478886,1.0); ' Pm-3m[1/2,1/2,0]M3-(a;b;c)[Ba1:a:dsp]T1u(b) 
prm !a18 0.00000 min -2.282583884957772 max 2.282583884957772 val_on_continue = Rand(-1.141291942478886,1.0); ' Pm-3m[1/2,1/2,0]M3-(a;b;c)[Ba1:a:dsp]T1u(c) 
#endif 
#ifdef M3- 
prm a16 0.00000 min -2.282583884957772 max 2.282583884957772 val_on_continue = Rand(-1.141291942478886,1.0); ' Pm-3m[1/2,1/2,0]M3-(a;b;c)[Ba1:a:dsp]T1u(a) 
prm a17 0.00000 min -2.282583884957772 max 2.282583884957772 val_on_continue = Rand(-1.141291942478886,1.0); ' Pm-3m[1/2,1/2,0]M3-(a;b;c)[Ba1:a:dsp]T1u(b) 
prm a18 0.00000 min -2.282583884957772 max 2.282583884957772 val_on_continue = Rand(-1.141291942478886,1.0); ' Pm-3m[1/2,1/2,0]M3-(a;b;c)[Ba1:a:dsp]T1u(c) 
#endif 
'}}} 
'{{{===M5-=== 
#ifndef M5- 
prm !a19 0.00000 min -2.282583884957772 max 2.282583884957772 val_on_continue = Rand(-1.141291942478886,1.0); ' Pm-3m[1/2,1/2,0]M5-(a,b;c,d;e,f)[Ba1:a:dsp]T1u(a) 
prm !a20 0.00000 min -2.282583884957772 max 2.282583884957772 val_on_continue = Rand(-1.141291942478886,1.0); ' Pm-3m[1/2,1/2,0]M5-(a,b;c,d;e,f)[Ba1:a:dsp]T1u(b) 
prm !a21 0.00000 min -2.282583884957772 max 2.282583884957772 val_on_continue = Rand(-1.141291942478886,1.0); ' Pm-3m[1/2,1/2,0]M5-(a,b;c,d;e,f)[Ba1:a:dsp]T1u(c) 
prm !a22 0.00000 min -2.282583884957772 max 2.282583884957772 val_on_continue = Rand(-1.141291942478886,1.0); ' Pm-3m[1/2,1/2,0]M5-(a,b;c,d;e,f)[Ba1:a:dsp]T1u(d) 
prm !a23 0.00000 min -2.282583884957772 max 2.282583884957772 val_on_continue = Rand(-1.141291942478886,1.0); ' Pm-3m[1/2,1/2,0]M5-(a,b;c,d;e,f)[Ba1:a:dsp]T1u(e) 
prm !a24 0.00000 min -2.282583884957772 max 2.282583884957772 val_on_continue = Rand(-1.141291942478886,1.0); ' Pm-3m[1/2,1/2,0]M5-(a,b;c,d;e,f)[Ba1:a:dsp]T1u(f) 
prm !a43 0.00000 min -2.282583884957772 max 2.282583884957772 val_on_continue = Rand(-1.141291942478886,1.0); ' Pm-3m[1/2,1/2,0]M5-(a,b;c,d;e,f)[Ti1:b:dsp]T1u(a) 
prm !a44 0.00000 min -2.282583884957772 max 2.282583884957772 val_on_continue = Rand(-1.141291942478886,1.0); ' Pm-3m[1/2,1/2,0]M5-(a,b;c,d;e,f)[Ti1:b:dsp]T1u(b) 
prm !a45 0.00000 min -2.282583884957772 max 2.282583884957772 val_on_continue = Rand(-1.141291942478886,1.0); ' Pm-3m[1/2,1/2,0]M5-(a,b;c,d;e,f)[Ti1:b:dsp]T1u(c) 
prm !a46 0.00000 min -2.282583884957772 max 2.282583884957772 val_on_continue = Rand(-1.141291942478886,1.0); ' Pm-3m[1/2,1/2,0]M5-(a,b;c,d;e,f)[Ti1:b:dsp]T1u(d) 
prm !a47 0.00000 min -2.282583884957772 max 2.282583884957772 val_on_continue = Rand(-1.141291942478886,1.0); ' Pm-3m[1/2,1/2,0]M5-(a,b;c,d;e,f)[Ti1:b:dsp]T1u(e) 
prm !a48 0.00000 min -2.282583884957772 max 2.282583884957772 val_on_continue = Rand(-1.141291942478886,1.0); ' Pm-3m[1/2,1/2,0]M5-(a,b;c,d;e,f)[Ti1:b:dsp]T1u(f) 
prm !a115 0.00000 min -2.282583884957772 max 2.282583884957772 val_on_continue = Rand(-1.141291942478886,1.0); ' Pm-3m[1/2,1/2,0]M5-(a,b;c,d;e,f)[O1:c:dsp]Eu(a) 
prm !a116 0.00000 min -2.282583884957772 max 2.282583884957772 val_on_continue = Rand(-1.141291942478886,1.0); ' Pm-3m[1/2,1/2,0]M5-(a,b;c,d;e,f)[O1:c:dsp]Eu(b) 
prm !a117 0.00000 min -2.282583884957772 max 2.282583884957772 val_on_continue = Rand(-1.141291942478886,1.0); ' Pm-3m[1/2,1/2,0]M5-(a,b;c,d;e,f)[O1:c:dsp]Eu(c) 
prm !a118 0.00000 min -2.282583884957772 max 2.282583884957772 val_on_continue = Rand(-1.141291942478886,1.0); ' Pm-3m[1/2,1/2,0]M5-(a,b;c,d;e,f)[O1:c:dsp]Eu(d) 
prm !a119 0.00000 min -2.282583884957772 max 2.282583884957772 val_on_continue = Rand(-1.141291942478886,1.0); ' Pm-3m[1/2,1/2,0]M5-(a,b;c,d;e,f)[O1:c:dsp]Eu(e) 
prm !a120 0.00000 min -2.282583884957772 max 2.282583884957772 val_on_continue = Rand(-1.141291942478886,1.0); ' Pm-3m[1/2,1/2,0]M5-(a,b;c,d;e,f)[O1:c:dsp]Eu(f) 
#endif 
#ifdef M5- 
prm a19 0.00000 min -2.282583884957772 max 2.282583884957772 val_on_continue = Rand(-1.141291942478886,1.0); ' Pm-3m[1/2,1/2,0]M5-(a,b;c,d;e,f)[Ba1:a:dsp]T1u(a) 
prm a20 0.00000 min -2.282583884957772 max 2.282583884957772 val_on_continue = Rand(-1.141291942478886,1.0); ' Pm-3m[1/2,1/2,0]M5-(a,b;c,d;e,f)[Ba1:a:dsp]T1u(b) 
prm a21 0.00000 min -2.282583884957772 max 2.282583884957772 val_on_continue = Rand(-1.141291942478886,1.0); ' Pm-3m[1/2,1/2,0]M5-(a,b;c,d;e,f)[Ba1:a:dsp]T1u(c) 
prm a22 0.00000 min -2.282583884957772 max 2.282583884957772 val_on_continue = Rand(-1.141291942478886,1.0); ' Pm-3m[1/2,1/2,0]M5-(a,b;c,d;e,f)[Ba1:a:dsp]T1u(d) 
prm a23 0.00000 min -2.282583884957772 max 2.282583884957772 val_on_continue = Rand(-1.141291942478886,1.0); ' Pm-3m[1/2,1/2,0]M5-(a,b;c,d;e,f)[Ba1:a:dsp]T1u(e) 
prm a24 0.00000 min -2.282583884957772 max 2.282583884957772 val_on_continue = Rand(-1.141291942478886,1.0); ' Pm-3m[1/2,1/2,0]M5-(a,b;c,d;e,f)[Ba1:a:dsp]T1u(f) 
prm a43 0.00000 min -2.282583884957772 max 2.282583884957772 val_on_continue = Rand(-1.141291942478886,1.0); ' Pm-3m[1/2,1/2,0]M5-(a,b;c,d;e,f)[Ti1:b:dsp]T1u(a) 
prm a44 0.00000 min -2.282583884957772 max 2.282583884957772 val_on_continue = Rand(-1.141291942478886,1.0); ' Pm-3m[1/2,1/2,0]M5-(a,b;c,d;e,f)[Ti1:b:dsp]T1u(b) 
prm a45 0.00000 min -2.282583884957772 max 2.282583884957772 val_on_continue = Rand(-1.141291942478886,1.0); ' Pm-3m[1/2,1/2,0]M5-(a,b;c,d;e,f)[Ti1:b:dsp]T1u(c) 
prm a46 0.00000 min -2.282583884957772 max 2.282583884957772 val_on_continue = Rand(-1.141291942478886,1.0); ' Pm-3m[1/2,1/2,0]M5-(a,b;c,d;e,f)[Ti1:b:dsp]T1u(d) 
prm a47 0.00000 min -2.282583884957772 max 2.282583884957772 val_on_continue = Rand(-1.141291942478886,1.0); ' Pm-3m[1/2,1/2,0]M5-(a,b;c,d;e,f)[Ti1:b:dsp]T1u(e) 
prm a48 0.00000 min -2.282583884957772 max 2.282583884957772 val_on_continue = Rand(-1.141291942478886,1.0); ' Pm-3m[1/2,1/2,0]M5-(a,b;c,d;e,f)[Ti1:b:dsp]T1u(f) 
prm a115 0.00000 min -2.282583884957772 max 2.282583884957772 val_on_continue = Rand(-1.141291942478886,1.0); ' Pm-3m[1/2,1/2,0]M5-(a,b;c,d;e,f)[O1:c:dsp]Eu(a) 
prm a116 0.00000 min -2.282583884957772 max 2.282583884957772 val_on_continue = Rand(-1.141291942478886,1.0); ' Pm-3m[1/2,1/2,0]M5-(a,b;c,d;e,f)[O1:c:dsp]Eu(b) 
prm a117 0.00000 min -2.282583884957772 max 2.282583884957772 val_on_continue = Rand(-1.141291942478886,1.0); ' Pm-3m[1/2,1/2,0]M5-(a,b;c,d;e,f)[O1:c:dsp]Eu(c) 
prm a118 0.00000 min -2.282583884957772 max 2.282583884957772 val_on_continue = Rand(-1.141291942478886,1.0); ' Pm-3m[1/2,1/2,0]M5-(a,b;c,d;e,f)[O1:c:dsp]Eu(d) 
prm a119 0.00000 min -2.282583884957772 max 2.282583884957772 val_on_continue = Rand(-1.141291942478886,1.0); ' Pm-3m[1/2,1/2,0]M5-(a,b;c,d;e,f)[O1:c:dsp]Eu(e) 
prm a120 0.00000 min -2.282583884957772 max 2.282583884957772 val_on_continue = Rand(-1.141291942478886,1.0); ' Pm-3m[1/2,1/2,0]M5-(a,b;c,d;e,f)[O1:c:dsp]Eu(f) 
#endif 
'}}} 
'{{{===R5+=== 
#ifndef R5+ 
prm !a28 0.00000 min -2.282583884957772 max 2.282583884957772 val_on_continue = Rand(-1.141291942478886,1.0); ' Pm-3m[1/2,1/2,1/2]R5+(a,b,c)[Ti1:b:dsp]T1u(a) 
prm !a29 0.00000 min -2.282583884957772 max 2.282583884957772 val_on_continue = Rand(-1.141291942478886,1.0); ' Pm-3m[1/2,1/2,1/2]R5+(a,b,c)[Ti1:b:dsp]T1u(b) 
prm !a30 0.00000 min -2.282583884957772 max 2.282583884957772 val_on_continue = Rand(-1.141291942478886,1.0); ' Pm-3m[1/2,1/2,1/2]R5+(a,b,c)[Ti1:b:dsp]T1u(c) 
#endif 
#ifdef R5+ 
prm a28 0.00000 min -2.282583884957772 max 2.282583884957772 val_on_continue = Rand(-1.141291942478886,1.0); ' Pm-3m[1/2,1/2,1/2]R5+(a,b,c)[Ti1:b:dsp]T1u(a) 
prm a29 0.00000 min -2.282583884957772 max 2.282583884957772 val_on_continue = Rand(-1.141291942478886,1.0); ' Pm-3m[1/2,1/2,1/2]R5+(a,b,c)[Ti1:b:dsp]T1u(b) 
prm a30 0.00000 min -2.282583884957772 max 2.282583884957772 val_on_continue = Rand(-1.141291942478886,1.0); ' Pm-3m[1/2,1/2,1/2]R5+(a,b,c)[Ti1:b:dsp]T1u(c) 
#endif 
'}}} 
'{{{===X1+=== 
#ifndef X1+ 
prm !a31 0.00000 min -2.282583884957772 max 2.282583884957772 val_on_continue = Rand(-1.141291942478886,1.0); ' Pm-3m[0,1/2,0]X1+(a;b;c)[Ti1:b:dsp]T1u(a) 
prm !a32 0.00000 min -2.282583884957772 max 2.282583884957772 val_on_continue = Rand(-1.141291942478886,1.0); ' Pm-3m[0,1/2,0]X1+(a;b;c)[Ti1:b:dsp]T1u(b) 
prm !a33 0.00000 min -2.282583884957772 max 2.282583884957772 val_on_continue = Rand(-1.141291942478886,1.0); ' Pm-3m[0,1/2,0]X1+(a;b;c)[Ti1:b:dsp]T1u(c) 
prm !a67 0.00000 min -3.227888960619755 max 3.227888960619755 val_on_continue = Rand(-1.6139444803098775,1.0); ' Pm-3m[0,1/2,0]X1+(a;b;c)[O1:c:dsp]Eu(a) 
prm !a68 0.00000 min -3.227888960619755 max 3.227888960619755 val_on_continue = Rand(-1.6139444803098775,1.0); ' Pm-3m[0,1/2,0]X1+(a;b;c)[O1:c:dsp]Eu(b) 
prm !a69 0.00000 min -3.227888960619755 max 3.227888960619755 val_on_continue = Rand(-1.6139444803098775,1.0); ' Pm-3m[0,1/2,0]X1+(a;b;c)[O1:c:dsp]Eu(c) 
#endif 
#ifdef X1+ 
prm a31 0.00000 min -2.282583884957772 max 2.282583884957772 val_on_continue = Rand(-1.141291942478886,1.0); ' Pm-3m[0,1/2,0]X1+(a;b;c)[Ti1:b:dsp]T1u(a) 
prm a32 0.00000 min -2.282583884957772 max 2.282583884957772 val_on_continue = Rand(-1.141291942478886,1.0); ' Pm-3m[0,1/2,0]X1+(a;b;c)[Ti1:b:dsp]T1u(b) 
prm a33 0.00000 min -2.282583884957772 max 2.282583884957772 val_on_continue = Rand(-1.141291942478886,1.0); ' Pm-3m[0,1/2,0]X1+(a;b;c)[Ti1:b:dsp]T1u(c) 
prm a67 0.00000 min -3.227888960619755 max 3.227888960619755 val_on_continue = Rand(-1.6139444803098775,1.0); ' Pm-3m[0,1/2,0]X1+(a;b;c)[O1:c:dsp]Eu(a) 
prm a68 0.00000 min -3.227888960619755 max 3.227888960619755 val_on_continue = Rand(-1.6139444803098775,1.0); ' Pm-3m[0,1/2,0]X1+(a;b;c)[O1:c:dsp]Eu(b) 
prm a69 0.00000 min -3.227888960619755 max 3.227888960619755 val_on_continue = Rand(-1.6139444803098775,1.0); ' Pm-3m[0,1/2,0]X1+(a;b;c)[O1:c:dsp]Eu(c) 
#endif 
'}}} 
'{{{===X5+=== 
#ifndef X5+ 
prm !a34 0.00000 min -2.282583884957772 max 2.282583884957772 val_on_continue = Rand(-1.141291942478886,1.0); ' Pm-3m[0,1/2,0]X5+(a,b;c,d;e,f)[Ti1:b:dsp]T1u(a) 
prm !a35 0.00000 min -2.282583884957772 max 2.282583884957772 val_on_continue = Rand(-1.141291942478886,1.0); ' Pm-3m[0,1/2,0]X5+(a,b;c,d;e,f)[Ti1:b:dsp]T1u(b) 
prm !a36 0.00000 min -2.282583884957772 max 2.282583884957772 val_on_continue = Rand(-1.141291942478886,1.0); ' Pm-3m[0,1/2,0]X5+(a,b;c,d;e,f)[Ti1:b:dsp]T1u(c) 
prm !a37 0.00000 min -2.282583884957772 max 2.282583884957772 val_on_continue = Rand(-1.141291942478886,1.0); ' Pm-3m[0,1/2,0]X5+(a,b;c,d;e,f)[Ti1:b:dsp]T1u(d) 
prm !a38 0.00000 min -2.282583884957772 max 2.282583884957772 val_on_continue = Rand(-1.141291942478886,1.0); ' Pm-3m[0,1/2,0]X5+(a,b;c,d;e,f)[Ti1:b:dsp]T1u(e) 
prm !a39 0.00000 min -2.282583884957772 max 2.282583884957772 val_on_continue = Rand(-1.141291942478886,1.0); ' Pm-3m[0,1/2,0]X5+(a,b;c,d;e,f)[Ti1:b:dsp]T1u(f) 
prm !a73 0.00000 min -2.282583884957772 max 2.282583884957772 val_on_continue = Rand(-1.141291942478886,1.0); ' Pm-3m[0,1/2,0]X5+(a,b;c,d;e,f)[O1:c:dsp]A2u(a) 
prm !a74 0.00000 min -2.282583884957772 max 2.282583884957772 val_on_continue = Rand(-1.141291942478886,1.0); ' Pm-3m[0,1/2,0]X5+(a,b;c,d;e,f)[O1:c:dsp]A2u(b) 
prm !a75 0.00000 min -2.282583884957772 max 2.282583884957772 val_on_continue = Rand(-1.141291942478886,1.0); ' Pm-3m[0,1/2,0]X5+(a,b;c,d;e,f)[O1:c:dsp]A2u(c) 
prm !a76 0.00000 min -2.282583884957772 max 2.282583884957772 val_on_continue = Rand(-1.141291942478886,1.0); ' Pm-3m[0,1/2,0]X5+(a,b;c,d;e,f)[O1:c:dsp]A2u(d) 
prm !a77 0.00000 min -2.282583884957772 max 2.282583884957772 val_on_continue = Rand(-1.141291942478886,1.0); ' Pm-3m[0,1/2,0]X5+(a,b;c,d;e,f)[O1:c:dsp]A2u(e) 
prm !a78 0.00000 min -2.282583884957772 max 2.282583884957772 val_on_continue = Rand(-1.141291942478886,1.0); ' Pm-3m[0,1/2,0]X5+(a,b;c,d;e,f)[O1:c:dsp]A2u(f) 
prm !a79 0.00000 min -2.282583884957772 max 2.282583884957772 val_on_continue = Rand(-1.141291942478886,1.0); ' Pm-3m[0,1/2,0]X5+(a,b;c,d;e,f)[O1:c:dsp]Eu(a) 
prm !a80 0.00000 min -2.282583884957772 max 2.282583884957772 val_on_continue = Rand(-1.141291942478886,1.0); ' Pm-3m[0,1/2,0]X5+(a,b;c,d;e,f)[O1:c:dsp]Eu(b) 
prm !a81 0.00000 min -2.282583884957772 max 2.282583884957772 val_on_continue = Rand(-1.141291942478886,1.0); ' Pm-3m[0,1/2,0]X5+(a,b;c,d;e,f)[O1:c:dsp]Eu(c) 
prm !a82 0.00000 min -2.282583884957772 max 2.282583884957772 val_on_continue = Rand(-1.141291942478886,1.0); ' Pm-3m[0,1/2,0]X5+(a,b;c,d;e,f)[O1:c:dsp]Eu(d) 
prm !a83 0.00000 min -2.282583884957772 max 2.282583884957772 val_on_continue = Rand(-1.141291942478886,1.0); ' Pm-3m[0,1/2,0]X5+(a,b;c,d;e,f)[O1:c:dsp]Eu(e) 
prm !a84 0.00000 min -2.282583884957772 max 2.282583884957772 val_on_continue = Rand(-1.141291942478886,1.0); ' Pm-3m[0,1/2,0]X5+(a,b;c,d;e,f)[O1:c:dsp]Eu(f) 
#endif 
#ifdef X5+ 
prm a34 0.00000 min -2.282583884957772 max 2.282583884957772 val_on_continue = Rand(-1.141291942478886,1.0); ' Pm-3m[0,1/2,0]X5+(a,b;c,d;e,f)[Ti1:b:dsp]T1u(a) 
prm a35 0.00000 min -2.282583884957772 max 2.282583884957772 val_on_continue = Rand(-1.141291942478886,1.0); ' Pm-3m[0,1/2,0]X5+(a,b;c,d;e,f)[Ti1:b:dsp]T1u(b) 
prm a36 0.00000 min -2.282583884957772 max 2.282583884957772 val_on_continue = Rand(-1.141291942478886,1.0); ' Pm-3m[0,1/2,0]X5+(a,b;c,d;e,f)[Ti1:b:dsp]T1u(c) 
prm a37 0.00000 min -2.282583884957772 max 2.282583884957772 val_on_continue = Rand(-1.141291942478886,1.0); ' Pm-3m[0,1/2,0]X5+(a,b;c,d;e,f)[Ti1:b:dsp]T1u(d) 
prm a38 0.00000 min -2.282583884957772 max 2.282583884957772 val_on_continue = Rand(-1.141291942478886,1.0); ' Pm-3m[0,1/2,0]X5+(a,b;c,d;e,f)[Ti1:b:dsp]T1u(e) 
prm a39 0.00000 min -2.282583884957772 max 2.282583884957772 val_on_continue = Rand(-1.141291942478886,1.0); ' Pm-3m[0,1/2,0]X5+(a,b;c,d;e,f)[Ti1:b:dsp]T1u(f) 
prm a73 0.00000 min -2.282583884957772 max 2.282583884957772 val_on_continue = Rand(-1.141291942478886,1.0); ' Pm-3m[0,1/2,0]X5+(a,b;c,d;e,f)[O1:c:dsp]A2u(a) 
prm a74 0.00000 min -2.282583884957772 max 2.282583884957772 val_on_continue = Rand(-1.141291942478886,1.0); ' Pm-3m[0,1/2,0]X5+(a,b;c,d;e,f)[O1:c:dsp]A2u(b) 
prm a75 0.00000 min -2.282583884957772 max 2.282583884957772 val_on_continue = Rand(-1.141291942478886,1.0); ' Pm-3m[0,1/2,0]X5+(a,b;c,d;e,f)[O1:c:dsp]A2u(c) 
prm a76 0.00000 min -2.282583884957772 max 2.282583884957772 val_on_continue = Rand(-1.141291942478886,1.0); ' Pm-3m[0,1/2,0]X5+(a,b;c,d;e,f)[O1:c:dsp]A2u(d) 
prm a77 0.00000 min -2.282583884957772 max 2.282583884957772 val_on_continue = Rand(-1.141291942478886,1.0); ' Pm-3m[0,1/2,0]X5+(a,b;c,d;e,f)[O1:c:dsp]A2u(e) 
prm a78 0.00000 min -2.282583884957772 max 2.282583884957772 val_on_continue = Rand(-1.141291942478886,1.0); ' Pm-3m[0,1/2,0]X5+(a,b;c,d;e,f)[O1:c:dsp]A2u(f) 
prm a79 0.00000 min -2.282583884957772 max 2.282583884957772 val_on_continue = Rand(-1.141291942478886,1.0); ' Pm-3m[0,1/2,0]X5+(a,b;c,d;e,f)[O1:c:dsp]Eu(a) 
prm a80 0.00000 min -2.282583884957772 max 2.282583884957772 val_on_continue = Rand(-1.141291942478886,1.0); ' Pm-3m[0,1/2,0]X5+(a,b;c,d;e,f)[O1:c:dsp]Eu(b) 
prm a81 0.00000 min -2.282583884957772 max 2.282583884957772 val_on_continue = Rand(-1.141291942478886,1.0); ' Pm-3m[0,1/2,0]X5+(a,b;c,d;e,f)[O1:c:dsp]Eu(c) 
prm a82 0.00000 min -2.282583884957772 max 2.282583884957772 val_on_continue = Rand(-1.141291942478886,1.0); ' Pm-3m[0,1/2,0]X5+(a,b;c,d;e,f)[O1:c:dsp]Eu(d) 
prm a83 0.00000 min -2.282583884957772 max 2.282583884957772 val_on_continue = Rand(-1.141291942478886,1.0); ' Pm-3m[0,1/2,0]X5+(a,b;c,d;e,f)[O1:c:dsp]Eu(e) 
prm a84 0.00000 min -2.282583884957772 max 2.282583884957772 val_on_continue = Rand(-1.141291942478886,1.0); ' Pm-3m[0,1/2,0]X5+(a,b;c,d;e,f)[O1:c:dsp]Eu(f) 
#endif 
'}}} 
'{{{===M2-=== 
#ifndef M2- 
prm !a40 0.00000 min -2.282583884957772 max 2.282583884957772 val_on_continue = Rand(-1.141291942478886,1.0); ' Pm-3m[1/2,1/2,0]M2-(a;b;c)[Ti1:b:dsp]T1u(a) 
prm !a41 0.00000 min -2.282583884957772 max 2.282583884957772 val_on_continue = Rand(-1.141291942478886,1.0); ' Pm-3m[1/2,1/2,0]M2-(a;b;c)[Ti1:b:dsp]T1u(b) 
prm !a42 0.00000 min -2.282583884957772 max 2.282583884957772 val_on_continue = Rand(-1.141291942478886,1.0); ' Pm-3m[1/2,1/2,0]M2-(a;b;c)[Ti1:b:dsp]T1u(c) 
prm !a112 0.00000 min -2.282583884957772 max 2.282583884957772 val_on_continue = Rand(-1.141291942478886,1.0); ' Pm-3m[1/2,1/2,0]M2-(a;b;c)[O1:c:dsp]A2u(a) 
prm !a113 0.00000 min -2.282583884957772 max 2.282583884957772 val_on_continue = Rand(-1.141291942478886,1.0); ' Pm-3m[1/2,1/2,0]M2-(a;b;c)[O1:c:dsp]A2u(b) 
prm !a114 0.00000 min -2.282583884957772 max 2.282583884957772 val_on_continue = Rand(-1.141291942478886,1.0); ' Pm-3m[1/2,1/2,0]M2-(a;b;c)[O1:c:dsp]A2u(c) 
#endif 
#ifdef M2- 
prm a40 0.00000 min -2.282583884957772 max 2.282583884957772 val_on_continue = Rand(-1.141291942478886,1.0); ' Pm-3m[1/2,1/2,0]M2-(a;b;c)[Ti1:b:dsp]T1u(a) 
prm a41 0.00000 min -2.282583884957772 max 2.282583884957772 val_on_continue = Rand(-1.141291942478886,1.0); ' Pm-3m[1/2,1/2,0]M2-(a;b;c)[Ti1:b:dsp]T1u(b) 
prm a42 0.00000 min -2.282583884957772 max 2.282583884957772 val_on_continue = Rand(-1.141291942478886,1.0); ' Pm-3m[1/2,1/2,0]M2-(a;b;c)[Ti1:b:dsp]T1u(c) 
prm a112 0.00000 min -2.282583884957772 max 2.282583884957772 val_on_continue = Rand(-1.141291942478886,1.0); ' Pm-3m[1/2,1/2,0]M2-(a;b;c)[O1:c:dsp]A2u(a) 
prm a113 0.00000 min -2.282583884957772 max 2.282583884957772 val_on_continue = Rand(-1.141291942478886,1.0); ' Pm-3m[1/2,1/2,0]M2-(a;b;c)[O1:c:dsp]A2u(b) 
prm a114 0.00000 min -2.282583884957772 max 2.282583884957772 val_on_continue = Rand(-1.141291942478886,1.0); ' Pm-3m[1/2,1/2,0]M2-(a;b;c)[O1:c:dsp]A2u(c) 
#endif 
'}}} 
'{{{===GM5-=== 
#ifndef GM5- 
prm !a55 0.00000 min -3.227888960619755 max 3.227888960619755 val_on_continue = Rand(-1.6139444803098775,1.0); ' Pm-3m[0,0,0]GM5-(a,b,c)[O1:c:dsp]Eu(a) 
prm !a56 0.00000 min -3.227888960619755 max 3.227888960619755 val_on_continue = Rand(-1.6139444803098775,1.0); ' Pm-3m[0,0,0]GM5-(a,b,c)[O1:c:dsp]Eu(b) 
prm !a57 0.00000 min -3.227888960619755 max 3.227888960619755 val_on_continue = Rand(-1.6139444803098775,1.0); ' Pm-3m[0,0,0]GM5-(a,b,c)[O1:c:dsp]Eu(c) 
#endif 
#ifdef GM5- 
prm a55 0.00000 min -3.227888960619755 max 3.227888960619755 val_on_continue = Rand(-1.6139444803098775,1.0); ' Pm-3m[0,0,0]GM5-(a,b,c)[O1:c:dsp]Eu(a) 
prm a56 0.00000 min -3.227888960619755 max 3.227888960619755 val_on_continue = Rand(-1.6139444803098775,1.0); ' Pm-3m[0,0,0]GM5-(a,b,c)[O1:c:dsp]Eu(b) 
prm a57 0.00000 min -3.227888960619755 max 3.227888960619755 val_on_continue = Rand(-1.6139444803098775,1.0); ' Pm-3m[0,0,0]GM5-(a,b,c)[O1:c:dsp]Eu(c) 
#endif 
'}}} 
'{{{===R2-=== 
#ifndef R2- 
prm !a58 0.00000 min -3.954132068011072 max 3.954132068011072 val_on_continue = Rand(-1.977066034005536,1.0); ' Pm-3m[1/2,1/2,1/2]R2-(a)[O1:c:dsp]A2u(a) 
#endif 
#ifdef R2- 
prm a58 0.00000 min -3.954132068011072 max 3.954132068011072 val_on_continue = Rand(-1.977066034005536,1.0); ' Pm-3m[1/2,1/2,1/2]R2-(a)[O1:c:dsp]A2u(a) 
#endif 
'}}} 
'{{{===R3-=== 
#ifndef R3- 
prm !a59 0.00000 min -2.795638803466592 max 2.795638803466592 val_on_continue = Rand(-1.397819401733296,1.0); ' Pm-3m[1/2,1/2,1/2]R3-(a,b)[O1:c:dsp]A2u(a) 
prm !a60 0.00000 min -3.227888960619755 max 3.227888960619755 val_on_continue = Rand(-1.6139444803098775,1.0); ' Pm-3m[1/2,1/2,1/2]R3-(a,b)[O1:c:dsp]A2u(b) 
#endif 
#ifdef R3- 
prm a59 0.00000 min -2.795638803466592 max 2.795638803466592 val_on_continue = Rand(-1.397819401733296,1.0); ' Pm-3m[1/2,1/2,1/2]R3-(a,b)[O1:c:dsp]A2u(a) 
prm a60 0.00000 min -3.227888960619755 max 3.227888960619755 val_on_continue = Rand(-1.6139444803098775,1.0); ' Pm-3m[1/2,1/2,1/2]R3-(a,b)[O1:c:dsp]A2u(b) 
#endif 
'}}} 
'{{{===R5-=== 
#ifndef R5- 
prm !a64 0.00000 min -3.227888960619755 max 3.227888960619755 val_on_continue = Rand(-1.6139444803098775,1.0); ' Pm-3m[1/2,1/2,1/2]R5-(a,b,c)[O1:c:dsp]Eu(a) 
prm !a65 0.00000 min -3.227888960619755 max 3.227888960619755 val_on_continue = Rand(-1.6139444803098775,1.0); ' Pm-3m[1/2,1/2,1/2]R5-(a,b,c)[O1:c:dsp]Eu(b) 
prm !a66 0.00000 min -3.227888960619755 max 3.227888960619755 val_on_continue = Rand(-1.6139444803098775,1.0); ' Pm-3m[1/2,1/2,1/2]R5-(a,b,c)[O1:c:dsp]Eu(c) 
#endif 
#ifdef R5- 
prm a64 0.00000 min -3.227888960619755 max 3.227888960619755 val_on_continue = Rand(-1.6139444803098775,1.0); ' Pm-3m[1/2,1/2,1/2]R5-(a,b,c)[O1:c:dsp]Eu(a) 
prm a65 0.00000 min -3.227888960619755 max 3.227888960619755 val_on_continue = Rand(-1.6139444803098775,1.0); ' Pm-3m[1/2,1/2,1/2]R5-(a,b,c)[O1:c:dsp]Eu(b) 
prm a66 0.00000 min -3.227888960619755 max 3.227888960619755 val_on_continue = Rand(-1.6139444803098775,1.0); ' Pm-3m[1/2,1/2,1/2]R5-(a,b,c)[O1:c:dsp]Eu(c) 
#endif 
'}}} 
'{{{===X2+=== 
#ifndef X2+ 
prm !a70 0.00000 min -3.227888960619755 max 3.227888960619755 val_on_continue = Rand(-1.6139444803098775,1.0); ' Pm-3m[0,1/2,0]X2+(a;b;c)[O1:c:dsp]Eu(a) 
prm !a71 0.00000 min -3.227888960619755 max 3.227888960619755 val_on_continue = Rand(-1.6139444803098775,1.0); ' Pm-3m[0,1/2,0]X2+(a;b;c)[O1:c:dsp]Eu(b) 
prm !a72 0.00000 min -3.227888960619755 max 3.227888960619755 val_on_continue = Rand(-1.6139444803098775,1.0); ' Pm-3m[0,1/2,0]X2+(a;b;c)[O1:c:dsp]Eu(c) 
#endif 
#ifdef X2+ 
prm a70 0.00000 min -3.227888960619755 max 3.227888960619755 val_on_continue = Rand(-1.6139444803098775,1.0); ' Pm-3m[0,1/2,0]X2+(a;b;c)[O1:c:dsp]Eu(a) 
prm a71 0.00000 min -3.227888960619755 max 3.227888960619755 val_on_continue = Rand(-1.6139444803098775,1.0); ' Pm-3m[0,1/2,0]X2+(a;b;c)[O1:c:dsp]Eu(b) 
prm a72 0.00000 min -3.227888960619755 max 3.227888960619755 val_on_continue = Rand(-1.6139444803098775,1.0); ' Pm-3m[0,1/2,0]X2+(a;b;c)[O1:c:dsp]Eu(c) 
#endif 
'}}} 
'{{{===M1+=== 
#ifndef M1+ 
prm !a94 0.00000 min -3.227888960619755 max 3.227888960619755 val_on_continue = Rand(-1.6139444803098775,1.0); ' Pm-3m[1/2,1/2,0]M1+(a;b;c)[O1:c:dsp]Eu(a) 
prm !a95 0.00000 min -3.227888960619755 max 3.227888960619755 val_on_continue = Rand(-1.6139444803098775,1.0); ' Pm-3m[1/2,1/2,0]M1+(a;b;c)[O1:c:dsp]Eu(b) 
prm !a96 0.00000 min -3.227888960619755 max 3.227888960619755 val_on_continue = Rand(-1.6139444803098775,1.0); ' Pm-3m[1/2,1/2,0]M1+(a;b;c)[O1:c:dsp]Eu(c) 
#endif 
#ifdef M1+ 
prm a94 0.00000 min -3.227888960619755 max 3.227888960619755 val_on_continue = Rand(-1.6139444803098775,1.0); ' Pm-3m[1/2,1/2,0]M1+(a;b;c)[O1:c:dsp]Eu(a) 
prm a95 0.00000 min -3.227888960619755 max 3.227888960619755 val_on_continue = Rand(-1.6139444803098775,1.0); ' Pm-3m[1/2,1/2,0]M1+(a;b;c)[O1:c:dsp]Eu(b) 
prm a96 0.00000 min -3.227888960619755 max 3.227888960619755 val_on_continue = Rand(-1.6139444803098775,1.0); ' Pm-3m[1/2,1/2,0]M1+(a;b;c)[O1:c:dsp]Eu(c) 
#endif 
'}}} 
'{{{===M2+=== 
#ifndef M2+ 
prm !a97 0.00000 min -3.227888960619755 max 3.227888960619755 val_on_continue = Rand(-1.6139444803098775,1.0); ' Pm-3m[1/2,1/2,0]M2+(a;b;c)[O1:c:dsp]Eu(a) 
prm !a98 0.00000 min -3.227888960619755 max 3.227888960619755 val_on_continue = Rand(-1.6139444803098775,1.0); ' Pm-3m[1/2,1/2,0]M2+(a;b;c)[O1:c:dsp]Eu(b) 
prm !a99 0.00000 min -3.227888960619755 max 3.227888960619755 val_on_continue = Rand(-1.6139444803098775,1.0); ' Pm-3m[1/2,1/2,0]M2+(a;b;c)[O1:c:dsp]Eu(c) 
#endif 
#ifdef M2+ 
prm a97 0.00000 min -3.227888960619755 max 3.227888960619755 val_on_continue = Rand(-1.6139444803098775,1.0); ' Pm-3m[1/2,1/2,0]M2+(a;b;c)[O1:c:dsp]Eu(a) 
prm a98 0.00000 min -3.227888960619755 max 3.227888960619755 val_on_continue = Rand(-1.6139444803098775,1.0); ' Pm-3m[1/2,1/2,0]M2+(a;b;c)[O1:c:dsp]Eu(b) 
prm a99 0.00000 min -3.227888960619755 max 3.227888960619755 val_on_continue = Rand(-1.6139444803098775,1.0); ' Pm-3m[1/2,1/2,0]M2+(a;b;c)[O1:c:dsp]Eu(c) 
#endif 
'}}} 
'{{{===M3+=== 
#ifndef M3+ 
prm !a100 0.00000 min -3.227888960619755 max 3.227888960619755 val_on_continue = Rand(-1.6139444803098775,1.0); ' Pm-3m[1/2,1/2,0]M3+(a;b;c)[O1:c:dsp]A2u(a) 
prm !a101 0.00000 min -3.227888960619755 max 3.227888960619755 val_on_continue = Rand(-1.6139444803098775,1.0); ' Pm-3m[1/2,1/2,0]M3+(a;b;c)[O1:c:dsp]A2u(b) 
prm !a102 0.00000 min -3.227888960619755 max 3.227888960619755 val_on_continue = Rand(-1.6139444803098775,1.0); ' Pm-3m[1/2,1/2,0]M3+(a;b;c)[O1:c:dsp]A2u(c) 
#endif 
#ifdef M3+ 
prm a100 0.00000 min -3.227888960619755 max 3.227888960619755 val_on_continue = Rand(-1.6139444803098775,1.0); ' Pm-3m[1/2,1/2,0]M3+(a;b;c)[O1:c:dsp]A2u(a) 
prm a101 0.00000 min -3.227888960619755 max 3.227888960619755 val_on_continue = Rand(-1.6139444803098775,1.0); ' Pm-3m[1/2,1/2,0]M3+(a;b;c)[O1:c:dsp]A2u(b) 
prm a102 0.00000 min -3.227888960619755 max 3.227888960619755 val_on_continue = Rand(-1.6139444803098775,1.0); ' Pm-3m[1/2,1/2,0]M3+(a;b;c)[O1:c:dsp]A2u(c) 
#endif 
'}}} 
'{{{===M4+=== 
#ifndef M4+ 
prm !a103 0.00000 min -3.227888960619755 max 3.227888960619755 val_on_continue = Rand(-1.6139444803098775,1.0); ' Pm-3m[1/2,1/2,0]M4+(a;b;c)[O1:c:dsp]A2u(a) 
prm !a104 0.00000 min -3.227888960619755 max 3.227888960619755 val_on_continue = Rand(-1.6139444803098775,1.0); ' Pm-3m[1/2,1/2,0]M4+(a;b;c)[O1:c:dsp]A2u(b) 
prm !a105 0.00000 min -3.227888960619755 max 3.227888960619755 val_on_continue = Rand(-1.6139444803098775,1.0); ' Pm-3m[1/2,1/2,0]M4+(a;b;c)[O1:c:dsp]A2u(c) 
#endif 
#ifdef M4+ 
prm a103 0.00000 min -3.227888960619755 max 3.227888960619755 val_on_continue = Rand(-1.6139444803098775,1.0); ' Pm-3m[1/2,1/2,0]M4+(a;b;c)[O1:c:dsp]A2u(a) 
prm a104 0.00000 min -3.227888960619755 max 3.227888960619755 val_on_continue = Rand(-1.6139444803098775,1.0); ' Pm-3m[1/2,1/2,0]M4+(a;b;c)[O1:c:dsp]A2u(b) 
prm a105 0.00000 min -3.227888960619755 max 3.227888960619755 val_on_continue = Rand(-1.6139444803098775,1.0); ' Pm-3m[1/2,1/2,0]M4+(a;b;c)[O1:c:dsp]A2u(c) 
#endif 
'}}} 
'{{{===M5+=== 
#ifndef M5+ 
prm !a106 0.00000 min -2.282583884957772 max 2.282583884957772 val_on_continue = Rand(-1.141291942478886,1.0); ' Pm-3m[1/2,1/2,0]M5+(a,b;c,d;e,f)[O1:c:dsp]Eu(a) 
prm !a107 0.00000 min -2.282583884957772 max 2.282583884957772 val_on_continue = Rand(-1.141291942478886,1.0); ' Pm-3m[1/2,1/2,0]M5+(a,b;c,d;e,f)[O1:c:dsp]Eu(b) 
prm !a108 0.00000 min -2.282583884957772 max 2.282583884957772 val_on_continue = Rand(-1.141291942478886,1.0); ' Pm-3m[1/2,1/2,0]M5+(a,b;c,d;e,f)[O1:c:dsp]Eu(c) 
prm !a109 0.00000 min -2.282583884957772 max 2.282583884957772 val_on_continue = Rand(-1.141291942478886,1.0); ' Pm-3m[1/2,1/2,0]M5+(a,b;c,d;e,f)[O1:c:dsp]Eu(d) 
prm !a110 0.00000 min -2.282583884957772 max 2.282583884957772 val_on_continue = Rand(-1.141291942478886,1.0); ' Pm-3m[1/2,1/2,0]M5+(a,b;c,d;e,f)[O1:c:dsp]Eu(e) 
prm !a111 0.00000 min -2.282583884957772 max 2.282583884957772 val_on_continue = Rand(-1.141291942478886,1.0); ' Pm-3m[1/2,1/2,0]M5+(a,b;c,d;e,f)[O1:c:dsp]Eu(f) 
#endif 
#ifdef M5+ 
prm a106 0.00000 min -2.282583884957772 max 2.282583884957772 val_on_continue = Rand(-1.141291942478886,1.0); ' Pm-3m[1/2,1/2,0]M5+(a,b;c,d;e,f)[O1:c:dsp]Eu(a) 
prm a107 0.00000 min -2.282583884957772 max 2.282583884957772 val_on_continue = Rand(-1.141291942478886,1.0); ' Pm-3m[1/2,1/2,0]M5+(a,b;c,d;e,f)[O1:c:dsp]Eu(b) 
prm a108 0.00000 min -2.282583884957772 max 2.282583884957772 val_on_continue = Rand(-1.141291942478886,1.0); ' Pm-3m[1/2,1/2,0]M5+(a,b;c,d;e,f)[O1:c:dsp]Eu(c) 
prm a109 0.00000 min -2.282583884957772 max 2.282583884957772 val_on_continue = Rand(-1.141291942478886,1.0); ' Pm-3m[1/2,1/2,0]M5+(a,b;c,d;e,f)[O1:c:dsp]Eu(d) 
prm a110 0.00000 min -2.282583884957772 max 2.282583884957772 val_on_continue = Rand(-1.141291942478886,1.0); ' Pm-3m[1/2,1/2,0]M5+(a,b;c,d;e,f)[O1:c:dsp]Eu(e)
